Repository: imonlinux/protopasta-orca-profiles

# Protopasta OrcaSlicer Filament Profiles

Community-built [OrcaSlicer](https://orcaslicer.com) filament profiles for the
[Proto-Pasta](https://proto-pasta.com) (Protoplant) filament catalog: 28
profiles covering the product families listed below, built from the numbers
Proto-Pasta publishes (Material Data Table, TDS/SDS sheets, FAQ pages, product
pages and launch articles). Where Proto-Pasta publishes no number, each
profile's notes say what it uses instead (an Orca default, a related
Proto-Pasta material, or an estimate).

OrcaSlicer ships no Proto-Pasta profiles, and Proto-Pasta's Material Data
Table simply tells you to start from a Generic PLA or PETG profile. These
profiles put Proto-Pasta's published numbers and handling advice into
importable files. They are not affiliated with or endorsed by Proto-Pasta.

> **Status:** the user-preset format was checked against a working user
> preset in OrcaSlicer 2.4.2. Not every profile has been import-tested or
> test-printed; the profiles have not been reviewed by Proto-Pasta.

## What's covered

Each profile covers one filament type, or a variation of it that Proto-Pasta
prints differently (see *How profiles are split* below). Colors and recycled
versions of a material share their parent's profile and are listed in its
notes.

| Profile | Products covered | Where the numbers come from |
|---|---|---|
| Protopasta PLA | Back to Basics PLA, Recycled PLA | Material Data Table (MDT), SDS, getting-started page |
| Protopasta HTPLA | Premium HTPLA v3, HTPLA v2, all color, glitter, fluorescent, multicolor, glow and Quantum Dot lines | MDT, TDS, HTPLA FAQ |
| Protopasta High Flow PLA | HFPLA | MDT |
| Protopasta c-Matte PLA | c-Matte colors | MDT, SDS |
| Protopasta Matte Fiber HTPLA | Matte Fiber, including wood tones | MDT, TDS |
| Protopasta Calcium Carbonate PLA | Calcium Carbonate PLA | SDS for density; temperatures borrowed from Proto-Pasta's PLA row (its MDT row is blank) |
| Protopasta Carbon Fiber PLA | Carbon Fiber PLA, Carbon Fiber HTPLA, Recycled CF PLA | MDT, TDS, FAQ |
| Protopasta Stainless Steel PLA | Stainless Steel PLA (all colors) | MDT, TDS, FAQ |
| Protopasta Magnetic Iron PLA | Magnetic Iron PLA | MDT, TDS, FAQ |
| Protopasta High Density Iron HTPLA | High Density Iron HTPLA | Launch article; density **estimated** (no TDS) |
| Protopasta High Density Steel HTPLA | High Density Steel HTPLA | Launch article; density **estimated** (no TDS) |
| Protopasta Brass / Bronze / Copper HTPLA (3 profiles) | Brass, Bronze, Copper HTPLA | MDT, TDS |
| Protopasta Conductive PLA | Conductive PLA | MDT, TDS, FAQ |

## How Proto-Pasta's numbers become a profile

**Temperature and flow.** Proto-Pasta's Material Data Table pairs a nozzle
temperature with a maximum flow, for example *220 °C up to 6 mm³/s, 240 °C up
to 12 mm³/s*. A profile can hold only one temperature, so each profile:

- uses the **lower** temperature as its default,
- uses the **higher** flow as its maximum volumetric speed (the cap Orca
  won't exceed),
- sets the allowed temperature range wide enough to include every published
  value, and
- says in its notes which temperature to move to when printing near the cap.

This means a profile can print at the cap while still at the lower
temperature. If your printer runs near the cap (most fast printers do on
infill), raise the temperature as the notes say, or lower the cap.

The caps follow the Material Data Table: 12 mm³/s for standard lines,
18 mm³/s for the high-flow lines, 24 mm³/s for metal composites. They are
limits, not targets. Proto-Pasta's getting-started page notes that most
machines perform well at 3–4 mm³/s.

**Plate temperature.** Proto-Pasta's plate temperature is written to Orca's
*hot plate* and *textured plate* settings. Other plate types (such as cool,
engineering and super-tack plates) keep Orca's inherited values.

**Everything else** (fan speeds, cooling, pressure advance and so on) is
inherited from the Orca profile each preset builds on: Generic PLA, PLA-CF,
PETG, PETG-CF, PCTG or TPU.

## How profiles are split

One profile per **filament type** (PLA, HTPLA, PETG, PCTG, TPU…), plus one
for any **variation Proto-Pasta prints differently**: a different
temperature/flow pair, plate temperature, density, filament type (such as
PLA-CF), hardware need (such as a hardened nozzle) or post-processing.
Examples: Matte Fiber and c-Matte have their own profiles because their
temperatures, plates and densities differ from HTPLA/PLA; Carbon Fiber HTPETG
is separate from Carbon Fiber PETG because it prints at up to 300 °C on a
100 °C+ bed; each metal composite keeps its own profile.

Colors, glitter, fluorescent, Quantum Dot and glow versions, and recycled
versions of the same formula **never** get their own profile; they are
listed in the parent profile's notes. If only the color differs, it goes in
the notes; if the settings differ, it gets a new profile.

File: user_presets/Protopasta Carbon Fiber HTPETG.json
{
	"filament_settings_id": [
		"Protopasta Carbon Fiber HTPETG"
	],
	"from": "User",
	"inherits": "Generic PETG-CF @System",
	"is_custom_defined": "0",
	"name": "Protopasta Carbon Fiber HTPETG",
	"version": "2.4.2.0",
	"filament_flow_ratio": [
		"0.95"
	],
	"filament_max_volumetric_speed": [
		"12"
	],
	"filament_notes": [
		"High Strength (black, more carbon fiber) and High Impact (Galaxy Black, less carbon fiber) HTPETG, with ABS/ASA-level heat resistance.\nProduct pages: nozzle up to 300C (hotter improves layer adhesion but risks overheating when printing slowly), bed 100C+, flow below 100% and a nozzle wipe at layer change to limit buildup. Proto-Pasta's launch article (EX14) printed at 300C and chose 6 mm3/s for a full melt. This profile's 260C with a 12 mm3/s cap is our own middle-ground choice, not a Proto-Pasta number.\nDry before printing (wet filament causes nozzle buildup). Hard steel nozzle required (abrasive). EX14 also turned auxiliary and chamber fans off and used glue stick."
	],
	"filament_type": [
		"PETG-CF"
	],
	"filament_vendor": [
		"Protopasta"
	],
	"hot_plate_temp": [
		"100"
	],
	"hot_plate_temp_initial_layer": [
		"100"
	],
	"nozzle_temperature": [
		"260"
	],
	"nozzle_temperature_initial_layer": [
		"260"
	],
	"nozzle_temperature_range_high": [
		"300"
	],
	"nozzle_temperature_range_low": [
		"240"
	],
	"textured_plate_temp": [
		"100"
	],
	"textured_plate_temp_initial_layer": [
		"100"
	]
}

File: user_presets/Protopasta Carbon Fiber PCTG.json
{
	"filament_settings_id": [
		"Protopasta Carbon Fiber PCTG"
	],
	"from": "User",
	"inherits": "Generic PETG-CF @System",
	"is_custom_defined": "0",
	"name": "Protopasta Carbon Fiber PCTG",
	"version": "2.4.2.0",
	"filament_flow_ratio": [
		"0.95"
	],
	"filament_max_volumetric_speed": [
		"12"
	],
	"filament_notes": [
		"High Impact (gray, ~20% stronger and 115% stiffer than unfilled PCTG) and High Strength (black, ~45% stronger and 250% stiffer) carbon-fiber PCTG.\nProduct pages: 255C and up (they print up to 275C; 255C is a good compromise), 70-80C+ bed, about 2 mm3/s; reduce flow below 100% and add a nozzle wipe at layer change if material builds up on the nozzle.\nThis profile currently uses 250C, 80C plate and a 12 mm3/s cap - raise the nozzle toward 255C. Carbon fiber is abrasive - use a hardened nozzle. Use Magigoo or glue stick."
	],
	"filament_type": [
		"PETG-CF"
	],
	"filament_vendor": [
		"Protopasta"
	],
	"hot_plate_temp": [
		"80"
	],
	"hot_plate_temp_initial_layer": [
		"80"
	],
	"nozzle_temperature": [
		"250"
	],
	"nozzle_temperature_initial_layer": [
		"250"
	],
	"nozzle_temperature_range_high": [
		"270"
	],
	"nozzle_temperature_range_low": [
		"230"
	],
	"textured_plate_temp": [
		"80"
	],
	"textured_plate_temp_initial_layer": [
		"80"
	]
}

File: user_presets/Protopasta Carbon Fiber PETG.json
{
	"filament_settings_id": [
		"Protopasta Carbon Fiber PETG"
	],
	"from": "User",
	"inherits": "Generic PETG-CF @System",
	"is_custom_defined": "0",
	"name": "Protopasta Carbon Fiber PETG",
	"version": "2.4.2.0",
	"filament_density": [
		"1.2"
	],
	"filament_flow_ratio": [
		"0.95"
	],
	"filament_max_volumetric_speed": [
		"12"
	],
	"filament_notes": [
		"Covers Carbon Fiber PETG (PETG-CF7) and Recycled Carbon Fiber PETG.\nMaterial Data Table: 250C up to 12 mm3/s, 80C plate. Product page: 235C and up (they print up to 275C; 255C is a good compromise), 70C+ bed; reduce flow below 100% if material builds up on the nozzle.\nAbrasive: hard steel nozzle and gears recommended; replace PTFE tubing more often. Use Magigoo or glue stick. For the HTPETG lines, use the Protopasta Carbon Fiber HTPETG profile instead."
	],
	"filament_type": [
		"PETG-CF"
	],
	"filament_vendor": [
		"Protopasta"
	],
	"hot_plate_temp": [
		"80"
	],
	"hot_plate_temp_initial_layer": [
		"80"
	],
	"nozzle_temperature": [
		"250"
	],
	"nozzle_temperature_initial_layer": [
		"250"
	],
	"nozzle_temperature_range_high": [
		"270"
	],
	"nozzle_temperature_range_low": [
		"230"
	],
	"textured_plate_temp": [
		"80"
	],
	"textured_plate_temp_initial_layer": [
		"80"
	]
}

File: user_presets/Protopasta Carbon Fiber PLA.json
{
	"filament_settings_id": [
		"Protopasta Carbon Fiber PLA"
	],
	"from": "User",
	"inherits": "Generic PLA-CF @System",
	"is_custom_defined": "0",
	"name": "Protopasta Carbon Fiber PLA",
	"version": "2.4.2.0",
	"filament_density": [
		"1.3"
	],
	"filament_flow_ratio": [
		"0.95"
	],
	"filament_max_volumetric_speed": [
		"12"
	],
	"filament_notes": [
		"15% (by weight) chopped carbon fiber in PLA or HTPLA; covers Carbon Fiber PLA, Carbon Fiber HTPLA and Recycled Carbon Fiber PLA.\nFAQ: 195-220C. TDS: 205C, 60C bed. Material Data Table: 220C up to 6 mm3/s, 240C up to 12 mm3/s, 55C plate. This profile uses 210C with a 12 mm3/s cap - raise the temperature when printing near the cap.\nAbrasive: Proto-Pasta recommends a hard steel nozzle and gears, and replacing PTFE tubing more often. They report good results with a 0.5 mm nozzle and a spring-loaded direct-drive extruder. Brittle as filament - avoid sharp bends. Density: TDS and FAQ say 1.3 g/cm3 (used here); the SDS says 1.15."
	],
	"filament_type": [
		"PLA-CF"
	],
	"filament_vendor": [
		"Protopasta"
	],
	"hot_plate_temp": [
		"55"
	],
	"hot_plate_temp_initial_layer": [
		"55"
	],
	"nozzle_temperature": [
		"210"
	],
	"nozzle_temperature_initial_layer": [
		"210"
	],
	"nozzle_temperature_range_high": [
		"240"
	],
	"nozzle_temperature_range_low": [
		"195"
	],
	"textured_plate_temp": [
		"55"
	],
	"textured_plate_temp_initial_layer": [
		"55"
	]
}

File: user_presets/Protopasta High Density Steel HTPLA.json
{
	"filament_settings_id": [
		"Protopasta High Density Steel HTPLA"
	],
	"from": "User",
	"inherits": "Generic PLA @System",
	"is_custom_defined": "0",
	"name": "Protopasta High Density Steel HTPLA",
	"version": "2.4.2.0",
	"filament_density": [
		"2.4"
	],
	"filament_max_volumetric_speed": [
		"24"
	],
	"filament_notes": [
		"High-density steel-filled HTPLA. Proto-Pasta publishes no TDS for this line; settings follow their metal-composite row (200C@24 mm3/s, 55C plate) and density is estimated - verify by weighing a known length.\nAvoid printing below 3 mm3/s. Hardened nozzle recommended. Brittle in spool form. Anneal like HTPLA for heat resistance."
	],
	"filament_vendor": [
		"Protopasta"
	],
	"hot_plate_temp": [
		"55"
	],
	"hot_plate_temp_initial_layer": [
		"55"
	],
	"nozzle_temperature": [
		"200"
	],
	"nozzle_temperature_initial_layer": [
		"200"
	],
	"nozzle_temperature_range_high": [
		"220"
	],
	"nozzle_temperature_range_low": [
		"190"
	],
	"textured_plate_temp": [
		"55"
	],
	"textured_plate_temp_initial_layer": [
		"55"
	]
}

File: user_presets/Protopasta Stainless Steel PLA.json
{
	"filament_settings_id": [
		"Protopasta Stainless Steel PLA"
	],
	"from": "User",
	"inherits": "Generic PLA @System",
	"is_custom_defined": "0",
	"name": "Protopasta Stainless Steel PLA",
	"version": "2.4.2.0",
	"filament_density": [
		"2.3"
	],
	"filament_max_volumetric_speed": [
		"24"
	],
	"filament_notes": [
		"Proto-Pasta data: 200C@24 mm3/s, 55C plate; FAQ range 195-220C (215C cited with a 0.5 mm nozzle). Avoid printing below 3 mm3/s.\nDense (2.3 g/cm3, ~90 m per 500 g) and brittle in spool form. Hardened brass or steel nozzle recommended for wear. Finish by wire brushing, tumbling, or buffing with compound."
	],
	"filament_vendor": [
		"Protopasta"
	],
	"hot_plate_temp": [
		"55"
	],
	"hot_plate_temp_initial_layer": [
		"55"
	],
	"nozzle_temperature": [
		"200"
	],
	"nozzle_temperature_initial_layer": [
		"200"
	],
	"nozzle_temperature_range_high": [
		"220"
	],
	"nozzle_temperature_range_low": [
		"190"
	],
	"textured_plate_temp": [
		"55"
	],
	"textured_plate_temp_initial_layer": [
		"55"
	]
}

File: user_presets/Protopasta Static Dissipative Carbon Fiber PLA.json
{
	"filament_settings_id": [
		"Protopasta Static Dissipative Carbon Fiber PLA"
	],
	"from": "User",
	"inherits": "Generic PLA-CF @System",
	"is_custom_defined": "0",
	"name": "Protopasta Static Dissipative Carbon Fiber PLA",
	"version": "2.4.2.0",
	"filament_density": [
		"1.14"
	],
	"filament_flow_ratio": [
		"0.95"
	],
	"filament_max_volumetric_speed": [
		"12"
	],
	"filament_notes": [
		"Static Dissipative Carbon Fiber PLA. TDS: 210-230C, 60C plate, up to 12 mm3/s, 0.4 mm or larger nozzle. Material Data Table: 220C up to 6 mm3/s, 240C up to 12 mm3/s, 55C plate.\nAbrasive: hard steel nozzle and gears recommended; replace PTFE tubing more often. Use Magigoo or glue stick and purge extra on filament changes."
	],
	"filament_type": [
		"PLA-CF"
	],
	"filament_vendor": [
		"Protopasta"
	],
	"hot_plate_temp": [
		"55"
	],
	"hot_plate_temp_initial_layer": [
		"55"
	],
	"nozzle_temperature": [
		"220"
	],
	"nozzle_temperature_initial_layer": [
		"220"
	],
	"nozzle_temperature_range_high": [
		"240"
	],
	"nozzle_temperature_range_low": [
		"210"
	],
	"textured_plate_temp": [
		"55"
	],
	"textured_plate_temp_initial_layer": [
		"55"
	]
}
